Repository: loki-449/obsidian

# superconductors vault

> 2026-08-14 起按“知识 / 记录 / 系统”三线管理，知识笔记与用户记录不再混放。

## 目录

```text
superconductors/
  知识库/         知识点：MOC、基础理论、计算方法、文献笔记、学习笔记
    00_MOC
    00_配置备忘
    01_基础知识
    02_理论计算方法
    03_文献笔记
    04_学习笔记
    05_工具与资源
  记录/           操作记录：每日日志、科研计划、课题状态、Agent 学习
    每日研究日志
    科研计划
    我的研究
    Agent学习
  收件箱/         未整理的原始材料
    Clippings
  _待删除/        待清理文件
  _系统/          脚本等非笔记资产
   脚本
  _litpipe/       文献抓取管道（工具代码）
  Templates/      Obsidian 模板
  .obsidian/      Obsidian 配置
```

## 放置规则

- 知识笔记（理论、公式、方法、文献卡片、主题学习笔记）只进 `知识库/`。
- 用户记录（每日研究日志、周/月计划、当前任务状态、Agent 学习日志）只进 `记录/`。
- 网页剪辑等未整理材料先放 `收件箱/Clippings/`，整理后移到对应知识目录。
- 一次性文件或废弃草稿放 `_待删除/`，确认后删除。
- `Templates/`、`_litpipe/`、`_系统/`、`.obsidian/` 是系统资产，不混入知识库。
- 工作台推送文档（每日日志、当前任务状态、学习笔记、周/月/年计划）统一契约见 `_系统/工作台推送约定.md`。
- science_chat 工作日志目录：`E:\claude_work\science_chat\07_每日工作\`，日志链接约定见 `_系统/工作台推送约定.md`。

File: superconductors/SuperconductivityVault/01_基础知识/超导基础理论/H3S.md
---
tags: [氢化物超导, H3S, 重要体系]
created: 2026-05-23
---

# H₃S — 203K 超导体

## 基本信息

| 参数 | 数值 |
|------|------|
| Tc | 203 K |
| 压力 | 155 GPa |
| 空间群 | Im-3m |
| 发现年份 | 2015 |
| 发现者 | Drozdov et al. |

## 晶体结构
- 高压下为体心立方结构（Im-3m）
- S 原子占据 bcc 格点
- H 原子位于 S-S 键中点
- 每个 S 被 12 个 H 包围
- H-S-H 键角为 180°（线性）

## 电子结构特征
- 费米面主要由 S 的 3p 轨道贡献
- H 的 1s 轨道与 S 的 3p 强烈杂化
- 费米面态密度 N(0) 较高

## 超导参数

| 参数 | 数值 |
|------|------|
| λ | ~2.2 |
| ωlog | ~1200 K |
| μ* | 0.13 |
| 能隙 Δ | ~30 meV |

## 声子特征
- 存在高频 H 振动模式（~150 meV）
- S 的低频模式提供强电声耦合
- H 的高频模式贡献高 ωlog

## 历史意义
- 突破液氮温区（77K），接近室温
- 证实化学预压缩机制的有效性
- 开启高压氢化物超导研究热潮
- 验证了理论预测（Duan et al. 2014）

## 争议与确认
- 初期争议：是否为杂质超导
- 同位素效应（H→D）证实声子机制
- 磁测量进一步确认超导态

## 相关文献
- [[Drozdov2015_H3S]]
- [[Duan2014_H3S预测]]

## 相关笔记
- [[LaH10]]
- [[化学预压缩机制]]
- [[高压氢化物概述]]
- [[声子机制]]

File: superconductors/SuperconductivityVault/01_基础知识/超导基础理论/化学预压缩机制.md
---
tags: [氢化物超导, 机制]
created: 2026-05-23
---

# 化学预压缩机制

## 提出背景
> 1968年Ashcroft预言金属氢在极高压下超导，
> 但所需压力（>400GPa）远超实验能力。
> 2004年Ashcroft提出化学预压缩概念解决这一问题。

## 核心思想
纯氢金属化需要 > 400 GPa
↓
将氢引入金属（M）笼中 
↓ 
金属对氢施加等效"内压" 
↓ 
所需外部压力降至 100~200 GPa 
↓ 
同时保留氢的高频声子特性
## 物理本质
- 金属原子与H之间的共价/离子作用
- 等效于对H子晶格施加额外压力
- H-H距离缩短 → 色散关系改变
- 费米面附近H的电子态密度增加

## 材料设计原则

| 原则 | 说明 |
|------|------|
| 选择电正性金属 | 向H转移电子，活化H |
| 高H含量 | 增加H的声子贡献 |
| 对称性高的结构 | 有利于强电声耦合 |
| 适中的压力 | 平衡稳定性与性能 |

## 成功案例

| 体系 | 金属 | 结构 | Tc |
|------|------|------|-----|
| H3S | S | Im-3m | 203K |
| LaH10 | La | Fm-3m | 250K |
| YH9 | Y | P63/mmc | 243K |

## 未来方向
- 三元氢化物降低所需压力
- 笼型结构设计
- 常压稳定氢化物探索

## 相关笔记
- [[高压氢化物概述]]
- [[H3S]]
- [[LaH10]]
- [[结构预测方法]]
