Repository: loki-449/obsidian

# superconductors vault

> 2026-08-14 起按“知识 / 记录 / 系统”三线管理，知识笔记与用户记录不再混放。

## 目录

```text
superconductors/
  知识库/         知识点：MOC、基础理论、计算方法、文献笔记、学习笔记
    00_MOC
    00_配置备忘
    01_基础知识
    02_理论计算方法
    03_文献笔记
    04_学习笔记
    05_工具与资源
  记录/           操作记录：每日日志、科研计划、课题状态、Agent 学习
    每日研究日志
    科研计划
    我的研究
    Agent学习
  收件箱/         未整理的原始材料
    Clippings
  _待删除/        待清理文件
  _系统/          脚本等非笔记资产
   脚本
  _litpipe/       文献抓取管道（工具代码）
  Templates/      Obsidian 模板
  .obsidian/      Obsidian 配置
```

File: superconductors/知识库/01_基础知识/强关联/01_强关联基础/费米液体与近藤RKKY体系总结.md
---
tags: [强关联, 费米液体, 近藤效应, RKKY, 输运, 总结]
created: 2026-07-13
---

# 费米液体 + 近藤 + RKKY 体系中输运、热学、磁学的完整行为总结

## 一、标准费米液体行为

| 物理量 | 温度依赖 | 关系式 |
|--------|---------|--------|
| 电阻率 | $\rho(T) = \rho_0 + A T^2$ | 准粒子间散射（Umklapp），$A \propto (m^*)^2$ 越大电子越"重" |
| 电子比热 | $C / T = \gamma = \text{const}$ | $\gamma \propto m^*$，重费米子 $\gamma$ 可达 $10^3$ mJ/mol·K² 量级 |
| 磁化率 | $\chi = \text{const}$（泡利顺磁） | 与温度无关，$\chi \propto m^*$ |
| 热导率 | $\kappa / T = \text{const}$ | Wiedemann-Franz 定律成立，$\kappa/(\sigma T) = L_0 = 2.44\times10^{-8}$ W·Ω/K² |
| 准粒子寿命 | $\tau^{-1} \propto T^2$ | 相空间约束：只有 $k_B T$ 范围内的电子参与散射 |
| 谱权重 | 费米面处准粒子峰尖锐，$Z > 0$ | ARPES 看到明确的能带色散 |

**标度关系**：$A / \gamma^2 \approx \text{const}$（Kadowaki-Woods 比）——强关联体系中电阻系数和比热系数的比值是普适的，证明两个量都源于同一个 $m^*$ 的重整化。

---

## 二、近藤效应的不同阶段

### 阶段 1：高温（$T \gg T_K$）—— 自由局域磁矩

| 物理量 | 行为 |
|--------|------|
| 磁化率 | $\chi \propto 1/T$（居里定律），每个 f 磁矩自由翻转 |
| 电阻率 | 随降温**减小**（声子被冻住），正常金属行为 |
| 比热 | 声子贡献为主，$C \propto T^3$ |
| 磁性杂质熵 | $R \ln(2J+1)$ 未被释放 |

### 阶段 2：$T_K < T < T^*$ —— 非相干近藤散射

| 物理量 | 行为 |
|--------|------|
| 电阻率 | **随降温上升** $\rho \propto -\ln T$，自旋翻转散射截面增大 |
| 磁化率 | 偏离居里定律，开始有近藤屏蔽迹象 |
| 比热 | 杂质贡献开始出现，$C/T$ 逐渐增大 |
| 磁性杂质熵 | 开始释放，但远未完成 |

### 阶段 3：$T < T_K$（单杂质极限）—— 近藤单重态

| 物理量 | 行为 |
|--------|------|
| 电阻率 | 达到饱和（幺正极限 $\sigma_{\text{max}} = 4\pi/k_F^2$），然后趋于常数 |
| 磁化率 | $\chi(T \rightarrow 0) \propto 1/T_K$（有限常数），有效磁矩消失 |
| 比热 | $C/T \propto 1/T_K$，杂质熵 $R\ln 2$ 在 $T_K$ 附近全部释放 |
| 基态 | 总自旋 S=0 的非磁性单重态，传导电子云包裹杂质磁矩 |

### 阶段 4：$T < T^*$（晶格极限）—— 近藤晶格相干态 = 重费米液体

| 物理量 | 行为 |
|--------|------|
| 电阻率 | 急剧下降 $\rho \propto T^2$，与费米液体一致但 $A$ 巨大 |
| 比热 | $C/T = \gamma$ 巨大（$10^2$–$10^3$ mJ/mol·K²），$\gamma \propto 1/T_K \propto m^*$ |
| 磁化率 | 增强的泡利顺磁常数 $\chi \propto m^*$ |
| 能带 | 杂化能隙打开，近藤共振峰在 $E_F$ 处出现，f 电子进入费米面（大费米面） |
| Hall 系数 | 在 $T^*$ 附近变号或出现峰——费米面重构的标志 |

---

## 三、RKKY 主导体系（磁有序侧）

| 物理量 | 行为 |
|--------|------|
| 电阻率 | 在磁有序温度 $T_N$ 处出现**拐点或峰**——磁超晶格导致能隙打开部分费米面 |
| 比热 | $T_N$ 处出现 λ 形尖峰（二级相变特征），有序相内 $C \propto T^3$（磁振子贡献） |
| 磁化率 | 高温 $\chi \propto 1/(T - \theta_{CW})$（居里-外斯），$T_N$ 处出现拐点，有序相内磁化率各向异性 |
| 磁结构 | 反铁磁 Bragg 峰出现于中子散射——磁矩排列长程有序 |
| 熵释放 | 主要在 $T_N$ 处释放（磁有序化熵），远高于单杂质 $T_K$ 尺度 |
| 费米面 | **小费米面**——f 电子被锁定在磁有序中，不参与费米面；Hall 系数与近藤侧不同 |
| 热导 | 磁有序态中磁振子导热通道存在，$\kappa_{\text{mag}} \propto T^3$ |

---

## 四、RKKY 与近藤竞争区域（QCP 附近）

| 物理量 | 行为 |
|--------|------|
| 电阻率 | $\rho \propto T^n$，$n$ 偏离 2（非费米液体），常见 $n \approx 1.5$–$1.8$ |
| 比热 | $C/T \propto -\ln T$ 或 $C/T \propto T^{-p}$（幂律发散），$\gamma$ 不是常数 |
| 磁化率 | $\chi \propto T^{-\alpha}$ 发散，有效磁矩在 QCP 处不趋于零 |
| 热导 | Wiedemann-Franz 定律**失效**——$\kappa/T$ 的行为与 $\sigma/T$ 不一致，说明电荷和热由不同元激发携带 |
| 有效质量 | $m^*$ 在 QCP 处发散，准粒子权重 $Z \rightarrow 0$ |
| 费米面 | 在 QCP 处体积**突变**——小费米面（局域）↔ 大费米面（巡游）的 Lifshitz 转变 |
| 超导 | SC 穹顶出现在 $T=0$ 附近的 QCP 上方，配对胶水来自 QCP 的量子临界涨落 |

---

## 五、对比总表

| 体系类型 | $\rho(T)$ 低温 | $C/T$ | $\chi$ | 费米面 | 基态 |
|---------|---------------|-------|--------|--------|------|
| 标准费米液体 | $\rho_0 + AT^2$ | const | const (Pauli) | 正常 | 准粒子 |
| 单杂质近藤 ($T < T_K$) | 常数（幺正极限） | $C/T$ ∝ $1/T_K$ | const (Pauli) | — | S=0 单重态 |
| 近藤晶格 ($T < T^*$) | $\rho_0 + AT^2$（$A$ 巨大） | $\gamma$ 巨大 | 增强 Pauli | 大费米面 | 重费米液体 |
| RKKY 磁有序 | $T_N$ 处拐点/峰 | $T_N$ 处 λ 尖峰 | Curie-Weiss | 小费米面 | 反铁磁 |
| QCP 附近 | $\rho$ ∝ $T^n$ ($n \neq 2$) | 发散 (log 或幂律) | 发散 | 突变 | 非费米液体 |

---

## 相关笔记

- [[费米液体理论]]
- [[近藤效应]]
- [[RKKY相互作用]]
- [[非常规量子临界]]
- [[Luttinger定理与强关联定理集]]

File: superconductors/知识库/01_基础知识/强关联/01_强关联基础/费米液体理论.md
---
tags: [强关联, 磁性, 基础概念]
created: 2026-07-10
updated: 2026-07-29
source: [[李宇博士论文相关知识]]
---

# 费米液体理论

费米液体理论由朗道（Landau）提出，解释了为什么金属中的电子虽然存在强库仑排斥，却依然表现得像理想气体。

## 核心概念：准粒子（Quasiparticles）

尽管真实电子间有强相互作用，但随着相互作用缓慢开启，每个电子被"重整化"为带有屏蔽云的**准粒子**：

- 携带与电子相同的电荷和自旋
- 遵循泡利不相容原理
- 与裸电子一一对应
- 费米面附近寿命长：衰减率 $\Gamma \sim T^2$

## 显著特征

1. **比热**：$C_v \propto T$（线性依赖）
2. **电阻**：$\rho \propto T^2$（准粒子间散射）
3. **磁化率**：泡利顺磁性 $\chi$ 几乎不随温度变化（常数）

## 费米温标 $T_F$ 与简并判据

$$T_F = \frac{E_F}{k_B},\qquad E_F = \frac{\hbar^2}{2m^*}(3\pi^2 n)^{2/3}$$

比较实际温度 $T$ 与 $T_F$：

| 条件 | 状态 | 典型 |
|------|------|------|
| $T \ll T_F$ | 高度简并（量子主导） | 普通金属室温（$T_F\sim 10^4$–$10^5$ K） |
| $T \sim T_F$ | 弱简并过渡区 | 重费米子低温区 |
| $T \gg T_F$ | 非简并（经典气体） | — |

**关键**：$T_F \propto 1/m^*$。重费米子 $m^*\sim 10^2$–$10^3 m_e$ → $T_F$ 可压到 1–100 K。即使在液氦温度，系统也可能接近或越过简并边界 → 非费米液体、[[相干温度与无序-相干转变|近藤晶格融化]]等现象的温标根源之一。

实验链条：大 $\gamma$ → 大 $m^*$ → 低 $T_F$（例：CeCu₆ 的 $\gamma\approx 1.5$ J/mol·K² → $T_F\sim 5$ K）。

普适比值检验见[[电阻率与比热公式集]]（Wilson、$A/\gamma^2$）。

## 相关笔记

- [[近藤效应]]
- [[相干温度与无序-相干转变]]
- [[电阻率与比热公式集]]
- [[非常规量子临界]]
- [[知识库/04_学习笔记/李宇博士论文相关知识|李宇学习记录]]

File: superconductors/知识库/01_基础知识/强关联/01_强关联基础/超导实验确认与特征.md
---
tags: [强关联, 超导, 实验, 电荷转移]
created: 2026-07-26
---

# 超导确认的实验手段

## 四项黄金组合

超导确认不能靠单一测量——任何一项单独出现都可能被其他效应冒充。标准的"黄金组合"是四项独立测量相互佐证。

---

## 1. 电阻率——零电阻确认

### 测量方法

四引线法：两组引线分别通电流和测电压，消除接触电阻。

### 超导特征

$\rho(T)$ 在 $T_c$ 处陡降数个数量级，落到仪器噪声以下。

### 原理

正常金属电阻来自电子被声子和杂质散射。超导态下电子结成库珀对——玻色子在基态的宏观凝聚，不再被散射。电流变成无耗散超流。

### 局限

零电阻只证明存在至少一条零电阻渗流路径，不能证明整块样品都是超导的。岛状超导区域也能给出零电阻信号。

---

## 2. 磁化率——迈斯纳效应（独立定义性特征）

### 测量方法

SQUID 磁强计测量 $\chi(T) = dM/dH$。

### 超导特征

$T_c$ 以下转变成完美抗磁体（$\chi = -1$，完全排斥磁通）。这不是零电阻的推论——理想导体（零电阻不超导的假想材料）只冻结磁通，不主动排出磁通。超导体主动产生表面屏蔽电流，把 $T_c$ 以下的磁通排挤到体外。

### 两种测法

- **零场冷却（ZFC）**：先降温到 $T_c$ 以下，再加磁场 → 样品完全排斥磁通，$\chi$ 掉到 -1
- **场冷却（FC）**：$T_c$ 以上加磁场，然后降温穿过 $T_c$ → 磁通被排出，$\chi$ 明显下降

ZFC 和 FC 曲线在 $T_c$ 以下的分裂程度判断二类超导体纯度和钉扎强度。

---

## 3. 比热——热力学相变证据

### 原理

超导转变是热力学二级相变（零场下），$T_c$ 处比热出现**跳变峰**。

正常态：$C_e = \gamma T$（费米液体线性项）

超导态：费米面上打开能隙 $\Delta$，态密度在 $E_F \pm \Delta$ 范围内被推到能隙边缘堆积——BCS 相干峰。熵在 $T_c$ 处连续（二级相变定义），它的导数 $C = T dS/dT$ 在 $T_c$ 处不连续——跳变。

BCS 弱耦合预言：$\Delta C/\gamma T_c = 1.43$。偏离此值反映耦合强度和能隙对称性。

### 低温能隙拟合

超导电子比热低温下 $\propto \exp(-\Delta/k_B T)$ → 提取 $\Delta$ → 判断能隙是否有节点（s 波 vs d 波）。

---

## 4. 临界磁场——配对机制探针

### 原理

磁场通过塞曼能和轨道效应拆散库珀对。$H_{c2}(T)$ 是超导态被完全破坏的临界磁场曲线。

### 波林-泡利极限

$$H_P = 1.84\,T_c \quad (\text{特斯拉，}T_c\text{ 用开尔文})$$

若测量的 $H_{c2}$ 超过 $H_P$：要么能隙有节点、要么强自旋-轨道耦合、要么 FFLO 非均匀配对态。

### 氢化物超导

$H_{c2}$ 常远超 $H_P$——多层结构保护的轨道极限 + 轻元素带来的高德拜频率 + 可能的强耦合效应。

---

## 四项合证

| 测量 | 证明什么 |
|------|---------|
| 零电阻 | 无耗散输运 |
| 迈斯纳效应 | 热力学上真正的超导相（非理想导体） |
| 比热跳变 | 热力学相变 + 能隙信息 |
| 临界磁场 | 配对强度和机制 |

四项缺一不可。只有迈斯纳效应和零电阻同时出现才能确认为超导体。

---

## 相关笔记

- [[超导能隙与热力学响应]]
- [[MMP磁化率]]
- [[强关联体系通用相图]]

File: superconductors/知识库/01_基础知识/强关联/01_强关联基础/超导能隙与热力学响应.md
---
tags: [强关联, 超导, 基础概念]
created: 2026-07-10
---

# 超导能隙与热力学响应

## 能隙为什么存在

超导态中电子配成库珀对形成玻色凝聚体。拆散一个库珀对需要至少 $2\Delta$ 的能量——$\Delta$ 是每个电子的结合能。$E_F$ 附近没有可用的单电子态——态密度在 $E_F \pm \Delta$ 内为零。所以需要 $2\Delta$ 才能激发一个准粒子。

## 从 BCS 理论到指数衰减

超导态准粒子能量色散：

$$E_k = \sqrt{\xi_k^2 + \Delta^2},\quad \xi_k = \varepsilon_k - E_F$$

态密度变换（$N_n(\xi) \approx N(0)$ 常数近似）：

$$N_s(E) = N(0)\frac{E}{\sqrt{E^2 - \Delta^2}}\quad(E > \Delta),\qquad N_s(E) = 0\quad(E < \Delta)$$

热激发准粒子数密度（低温 $k_B T \ll \Delta$，费米-狄拉克→玻尔兹曼 $f(E) \approx e^{-E/k_B T}$）：

$$n_{\text{qp}} \propto \int_{\Delta}^{\infty} \frac{E}{\sqrt{E^2 - \Delta^2}} e^{-E/k_B T} dE \propto \sqrt{T}\,e^{-\Delta/k_B T}$$

比热 $C = dU/dT$ 同样带 $e^{-\Delta/k_B T}$ 因子。

**核心结论**：所有依赖准粒子激发数的热力学量在低温下都以指数形式衰减——因为态密度在 $E < \Delta$ 处为零，玻尔兹曼因子只在 $E \gtrsim \Delta$ 处有可观权重。

## 幂律行为 vs 指数行为

| 体系 | 热力学量温度依赖 | 物理原因 |
|------|----------------|---------|
| 正常金属 | $C \propto T$（幂律 n=1） | 无能隙，费米面附近态密度连续 |
| 费米液体 | $\rho \propto T^2$（幂律 n=2） | 准粒子散射 |
| s 波超导 | $C \propto e^{-\Delta/T}$（指数） | 全能隙，无能隙激发需跨 $\Delta$ |
| d 波超导 | $C \propto T^2$（幂律） | 线节点处能隙为零，低能准粒子激发存在 |

幂律 vs 指数是区分超导能隙是否有节点的核心实验手段：全能隙 → 指数衰减；有节点 → 幂律行为。画在双对数坐标上，幂律是直线，指数是指数弯曲。

### 三个关键物理量对照（$T\ll T_c$）

| 物理量 | 常规 s 波（无节点） | 非常规（有节点） | 物理含义 |
|--------|-------------------|-----------------|---------|
| 比热 $C_v$ | $\propto e^{-\Delta/T}$ | 线节点 $\propto T^2$；点节点 $\propto T^3$ | 低能 DOS 是否为零 |
| 穿透深度 $\Delta\lambda$ | 指数饱和 | 线节点 $\propto T$ | 超流密度是否被低能激发侵蚀 |
| NMR $1/T_1$ | 指数下降（Hebel–Slichter 峰后） | $\propto T^3$（线节点，无峰） | 自旋涨落是否被能隙冻结 |

**幂律依赖 = 能隙节点的直接指纹。** 重费米子（CeCu₂Si₂、UPt₃、UBe₁₃）与铜氧化物均以此确认非常规配对。详见[[能隙节点]]、[[常规与非常规超导]]。

### Bogoliubov 准粒子（一句话）

超导激发不是裸电子，而是电子–空穴相干叠加 $\gamma_{\mathbf{k}\uparrow}=u_{\mathbf{k}}c_{\mathbf{k}\uparrow}-v_{\mathbf{k}}c_{-\mathbf{k}\downarrow}^{\dagger}$，能量 $E_{\mathbf{k}}=\sqrt{\xi_{\mathbf{k}}^2+|\Delta_{\mathbf{k}}|^2}$。相位涨落下谱函数从 $\delta$ 峰变为有限寿命 Lorentz 峰，并出现 gap filling——见[[静态辅助场蒙特卡洛]]、[[相位涨落与赝能隙]]。

## 单重态、三重态与多重态

两个自旋-1/2 的体系总自旋：$\frac{1}{2} \otimes \frac{1}{2} = 0 \oplus 1$

- **S = 0（单重态）**：$\frac{1}{\sqrt{2}}(|\uparrow\downarrow\rangle - |\downarrow\uparrow\rangle)$，无净磁矩。常规库珀对、近藤屏蔽后的基态都是单重态。
- **S = 1（三重态）**：$|\uparrow\uparrow\rangle$、$|\downarrow\downarrow\rangle$、$\frac{1}{\sqrt{2}}(|\uparrow\downarrow\rangle + |\downarrow\uparrow\rangle)$，有净磁矩。p 波奇宇称配对（如 Sr₂RuO₄ 候选），Hund 规则下的自旋平行排列。
- **更大的 S（高自旋态）**：Hund 规则使多个 d/f 电子自旋平行→ $S = 5/2$（如 Fe³⁺ d⁵）。

| 总自旋 S | 物理表现 |
|----------|---------|
| 0 | 非磁性，磁化率常数（范弗莱克/抗磁），重费米子基态、库珀对 |
| 1/2 | 局域磁矩，$\chi \propto 1/T$，$T > T_K$ 的杂质磁矩 |
| 1 | 更大磁矩，三重态配对、磁有序、激发态 |

## 相关笔记

- [[序参量与配对对称性]]
- [[常规与非常规超导]]
- [[能隙节点]]
- [[相位涨落与赝能隙]]
- [[静态辅助场蒙特卡洛]]
- [[KT相变]]
- [[近藤效应]]
- [[知识库/04_学习笔记/秦琼——静态辅助场蒙特卡洛方法与非常规超导配对机制|秦琼学习记录]]
- [[知识库/04_学习笔记/李宇博士论文相关知识|李宇学习记录]]

File: superconductors/知识库/01_基础知识/强关联/01_强关联基础/近藤效应.md
---
tags: [强关联, 基础概念, Kondo]
created: 2026-07-10
---

# 近藤效应（Kondo Effect）

近藤效应描述的是：当一个具有**局域磁矩的磁性杂质**掺杂到非磁性金属中时，在极低温度下发生的物理现象。

## 物理图像

**高温阶段**：杂质磁矩和传导电子散射，电阻随温度降低而减小（常规金属行为）。

**近藤温度 $T_K$**：当温度降至 $T_K$ 以下时，杂质磁矩被传导电子的自旋云"屏蔽"。

**低温阶段**：传导电子与杂质磁矩形成非磁性的**单重态（Singlet）**。此时散射反而增强，电阻出现**极小值**并随温度降低而上升。

## 物理意义

这是典型的"强关联"现象，展示了局域磁矩如何从"个体"转变为与传导电子纠缠在一起的"集体态"。

## 晶格近藤效应 → 重费米子

如果每个晶格点上都有一个磁性离子（如 Ce 或 U），每个离子都会发生近藤效应。在极低温度下，这些"杂质"不再是散射中心，而是参与构成费米面。准粒子的有效质量变得极大（可达自由电子质量的千倍），称为"重费米子"。

此时整个固体变成"近藤费米液体"——尽管质量极大，仍满足费米液体特征，只是参数（$m^*$、$\gamma$）被近藤效应重整化到了巨大数值。

## 对比总结

| 概念 | 核心载体 | 低温行为 | 物理本质 |
|------|---------|---------|---------|
| 费米液体 | 准粒子（集体化电子） | $\rho \propto T^2$, $C \propto T$ | 相互作用电子的绝热演化 |
| 近藤效应 | 局域磁矩 + 传导电子 | 电阻率上升（极小值） | 局域矩被传导电子自旋屏蔽 |
| 重费米子 | 晶格化近藤态 | 巨大的线性比热系数 $\gamma$ | 近藤效应参与形成费米面 |

## 相关笔记

- [[费米液体理论]]
- [[RKKY相互作用]]
- [[相干温度与无序-相干转变]]
- [[非常规量子临界]]

---

## 自旋翻转散射的微观机制

### s-d 交换哈密顿量（Kondo Hamiltonian）

$$H = \sum_{k\sigma} \varepsilon_k c^{\dagger}_{k\sigma} c_{k\sigma} + J\,\mathbf{S}_{\text{杂质}} \cdot \mathbf{s}_{\text{传导电子}}(0)$$

第一项是传导电子动能。第二项是局域磁矩 $\mathbf{S}$ 与传导电子自旋密度 $\mathbf{s}(0) = \sum_{kk'} c^{\dagger}_{k\alpha} \boldsymbol{\sigma}_{\alpha\beta} c_{k'\beta}$ 的交换耦合。$J > 0$ 代表反铁磁耦合。

展开 $\mathbf{S} \cdot \mathbf{s} = S_z s_z + \frac{1}{2}(S_+ s_- + S_- s_+)$：
- $S_z s_z$：自旋不翻转——电子感受到磁矩方向势场
- $S_+ s_-$ 和 $S_- s_+$：**自旋翻转散射**——升降算符使杂质和电子自旋同时翻转

### 二阶微扰 → 对数发散

散射矩阵元 $T_{kk'}$ 来自 $J\mathbf{S}\cdot\mathbf{s}$ 的二阶 Born 近似：

$$T_{kk'} = J + 2J^2\rho \ln\frac{D}{T} + \cdots$$

其中 $\rho = N(E_F)$ 是态密度，$D$ 是带宽。电阻 $\rho_R \propto |T_{kk'}|^2$：

$$\rho_R(T) \propto J^2\left[1 + 4J\rho \ln\frac{D}{T} + \cdots\right]$$

$T \downarrow$ → $\ln(D/T) \uparrow$ → 电阻上升。**这就是 $-\ln T$ 行为。**

### 微扰论失效 → 近藤温度

第 $n$ 阶贡献 $\propto J^{n+1}[\rho\ln(D/T)]^n$。当 $J\rho\ln(D/T) \sim 1$ 时所有阶同等重要→发散级数。

对最发散项求和（leading-log / Abrikosov-Suhl 重求和）：

$$J_{\text{eff}}(T) = \frac{J}{1 - 2J\rho\ln(D/T)}$$

分母在某个温度趋近于零→定义近藤温度：

$$T_K = D\,e^{-1/(2J\rho)}$$

**$T_K$ 是 $J\rho$ 的指数函数**——Doniach 相图中 $T_K$ 对 J 的指数依赖的核心公式。

### $T < T_K$ → 单重态基态

Wilson NRG 证明基态是总自旋 S=0 的单重态：

$$|\Psi_{\text{基态}}\rangle = \frac{1}{\sqrt{2}}\left(|\uparrow_{\text{杂质}}\rangle|\downarrow_{\text{屏蔽云}}\rangle - |\downarrow_{\text{杂质}}\rangle|\uparrow_{\text{屏蔽云}}\rangle\right)$$

实验证据：
- 磁化率：$\chi(T \rightarrow 0) \propto 1/T_K$（有限常数←有效磁矩消失）
- 比热：$C/T \propto 1/T_K$（杂质熵 $k_B \ln 2$ 在温度穿过 $T_K$ 时释放，$T \rightarrow 0$ 趋于零）

---

## 实验验证：CeₓLa₁₋ₓCu₆ 系列

这个体系在重费米子物理中具有极重要的地位——通过用非磁性的 La 替换磁性的 Ce，可以连续调控磁性离子的浓度 x，观测从"孤立近藤杂质"到"近藤晶格相干"的完整演化。

### 各浓度的电阻行为

**x ≈ 0.094（稀磁极限）**：曲线随温度降低单调上升并在低温饱和。这是最接近理想"单近藤杂质"的极限：每个 Ce 离子作为孤立散射中心，$\rho \propto -\ln T$ 直到 $T_K$ 以下屏蔽完成，散射进入幺正极限而饱和。没有 RKKY 排队，没有集体相干效应。

**x ≈ 0.5（中间浓度）**：电阻极大值还在但变宽变弱。磁矩之间开始有 RKKY 间接耦合，部分格点可能形成局部的磁有序团簇，但整体上还未建立完全的相干能带结构。

**x = 1.0（纯 CeCu₆，近藤晶格极限）**：这是重费米子物理最经典的电阻曲线之一。中间温度区出现一个宽的极大值，低温下电阻反而急剧下降。这不是单杂质行为——这是**近藤晶格相干效应**：磁性 Ce 离子周期性排列后，各个格点上形成的近藤屏蔽云彼此"对齐"，产生相干散射（类比 Bloch 定理让周期性势场里的电子获得良好定义的动量），导致低温下电子在这个周期性重费米子能带里几乎无耗散地运动，电阻大幅下降。

### 物理意义

从 x=0.094 → x=1.0 的演化展示了：
- 近藤效应本身是**单杂质现象**——只要有一个磁矩 + 传导电子海就会发生
- 近藤晶格相干需要**周期性**——高浓度下 Ce 在晶格上规则排列，散射波才能相干叠加
- 电阻极大值的位置就是相干温度 T* 的对应标志

这与 Doniach 相图（图 b）的关系：Doniach 相图给出的是"同一个材料（固定浓度）在不同 J（不同压力）下基态是磁有序还是重费米液体"的理论框架，而 CeₓLa₁₋ₓCu₆ 系列展示的是"固定 J、变化浓度"时体系从单杂质到集体相干的演化——两个视角互补，都源于近藤效应和 RKKY 相互作用的同一套物理。

File: superconductors/知识库/01_基础知识/强关联/01_强关联基础/静态辅助场蒙特卡洛.md
---
tags: [强关联, 数值方法, QMC, 配对, 谱函数]
created: 2026-07-29
source: [[秦琼——静态辅助场蒙特卡洛方法与非常规超导配对机制]]
---

# 静态辅助场蒙特卡洛

> 用 Hubbard–Stratonovich 变换把配对相互作用解耦为复标量场，静态近似下对 $\{|\Delta(\mathbf{r})|,\theta(\mathbf{r})\}$ 做经典 MC，再对每个构型对角化 BdG 得到谱函数。捕获相位涨落对电子激发的影响。

## 1. HS 变换与静态近似

对配对相互作用引入复标量场 $\Delta(\mathbf{r},\tau)$：

$$e^{\,U n_{i\uparrow} n_{i\downarrow}} \;\longrightarrow\; \int \mathcal{D}[\Delta_i,\bar{\Delta}_i]\; \exp\!\left[ -\frac{|\Delta_i|^2}{U} - \Delta_i c_{i\uparrow}^{\dagger} c_{i\downarrow}^{\dagger} - \bar{\Delta}_i c_{i\downarrow} c_{i\uparrow} \right]$$

**静态近似**：忽略虚时依赖，仅保留空间自由度

$$\Delta(\mathbf{r}) = |\Delta(\mathbf{r})|\, e^{i\theta(\mathbf{r})}$$

权重来自有效作用：

$$Z = \int \mathcal{D}[\Delta]\, e^{-S_{\mathrm{eff}}[\Delta]},\qquad S_{\mathrm{eff}} = -\ln\operatorname{Tr}\, e^{-\beta H_{\mathrm{BdG}}[\Delta]}$$

## 2. 相位互信息

对 MC 相位构型构建 Shannon 熵与互信息：

$$I_{ij} = S(\theta_i) + S(\theta_j) - S(\theta_i,\theta_j)$$

优势：捕获非线性统计依赖，不止二阶关联 $\langle e^{i(\theta_i-\theta_j)}\rangle$。

| 区域 | $I_{ij}$ 行为 |
|------|--------------|
| 准长程序 | $\sim \mathrm{const} - \eta\ln\|r_i-r_j\|$（代数衰减） |
| 相位涨落 | $\sim e^{-\|r\|/\xi_\theta}$（指数衰减） |
| 无序 | $\approx 0$ |

## 3. 谱函数的系综平均

每个构型对角化 BdG：

$$H_{\mathrm{BdG}} = \begin{pmatrix} \hat{\xi} & \hat{\Delta} \\ \hat{\Delta}^{\dagger} & -\hat{\xi}^* \end{pmatrix}$$

$$A(\mathbf{k},\omega) = \left\langle -\frac{1}{\pi}\operatorname{Im} G(\mathbf{k},\omega;\{\Delta\}) \right\rangle_{\mathrm{MC}}$$

本质：**经典 MC 处理相位 + 量子力学处理电子**。可得到能隙填充、准粒子峰展宽、费米弧。

## 4. 温度四区

| 区域 | 相位行为 | $\|\Delta\|$ | 响应 |
|------|---------|-------------|------|
| 准长程超导 | $\sim r^{-\eta}$ | $\neq 0$ | 有限超流 |
| 相位涨落 | 指数衰减 | $\neq 0$（预配对） | **反常金属** |
| 局域配对 | 完全退相干 | 仅局域非零 | 绝缘/弱金属 |
| 无序 | — | 消失 | 正常态 |

## 5. $T_c$ 处奇异谱学特征

无相位涨落时 Bogoliubov 谱是 $\delta$ 峰；相位涨落引入自能后：

- 准粒子峰展宽（$\delta$ → Lorentz）
- **gap filling**（零能出现有限权重）——区别于 BCS 的 gap closing（$\Delta\to 0$）
- 各向异性零能谱权 → [[相位涨落与赝能隙|费米弧]]（节点保留、反节点压制）

| 特征 | 主要观测 | 典型信号 |
|------|---------|---------|
| $A(\mathbf{k},\omega)$ | ARPES | 能隙各向异性、费米弧、峰展宽 |
| 局域态密度 | STM/STS | 实空间能隙不均匀、checkerboard |
| 比热跳变 | 量热 | $\Delta C/\gamma T_c$ 偏离 1.43（被压低） |
| $\rho_s$ | $\mu$SR、穿透深度 | Uemura 标度 |
| 赝能隙起始 $T^*$ | NMR $1/T_1T$ | Knight 位移下降 |

## 相关笔记

- [[相位涨落与赝能隙]]
- [[KT相变]]
- [[超导能隙与热力学响应]]
- [[序参量与配对对称性]]
- [[MMP-d波配对与Tc穹顶]]
- [[知识库/04_学习笔记/秦琼——静态辅助场蒙特卡洛方法与非常规超导配对机制|秦琼学习记录]]
