Repository: loki-449/obsidian

# superconductors vault

> 2026-08-14 起按“知识 / 记录 / 系统”三线管理，知识笔记与用户记录不再混放。

## 目录

```text
superconductors/
  知识库/         知识点：MOC、基础理论、计算方法、文献笔记、学习笔记
    00_MOC
    00_配置备忘
    01_基础知识
    02_理论计算方法
    03_文献笔记
    04_学习笔记
    05_工具与资源
  记录/           操作记录：每日日志、科研计划、课题状态、Agent 学习
    每日研究日志
    科研计划
    我的研究
    Agent学习
  收件箱/         未整理的原始材料
    Clippings
  _待删除/        待清理文件
  _系统/          脚本等非笔记资产
   脚本
  _litpipe/       文献抓取管道（工具代码）
  Templates/      Obsidian 模板
  .obsidian/      Obsidian 配置
```

## 放置规则

- 知识笔记（理论、公式、方法、文献卡片、主题学习笔记）只进 `知识库/`。
- 用户记录（每日研究日志、周/月计划、当前任务状态、Agent 学习日志）只进 `记录/`。
- 网页剪辑等未整理材料先放 `收件箱/Clippings/`，整理后移到对应知识目录。
- 一次性文件或废弃草稿放 `_待删除/`，确认后删除。
- `Templates/`、`_litpipe/`、`_系统/`、`.obsidian/` 是系统资产，不混入知识库。
- 工作台推送文档（每日日志、当前任务状态、学习笔记、周/月/年计划）统一契约见 `_系统/工作台推送约定.md`。
- science_chat 工作日志目录：`E:\claude_work\science_chat\07_每日工作\`，日志链接约定见 `_系统/工作台推送约定.md`。

File: superconductors/知识库/01_基础知识/氢化物超导研究/二元氢化物高压超导索引.md


## 碱金属二元氢化物

### 锂氢化物 (Li-H 体系)
- **LiH**：常压下 NaCl 结构；300 GPa 金属化；360 GPa CsCl 结构 [1]
- **LiH₂**：P4/mbm 结构，150 GPa 稳定 [1]
- **LiH₆**：R3m 结构，150 GPa 稳定；金属化压力约为纯氢的 1/4 [1][2]
- **LiH₇**：180–200 GPa 亚稳态，含 Li⁺ 离子、H₂ 二聚体和 H₃ 簇 [1]
- **LiH₉**：Cmc21 结构（150–196 GPa）；Cc 及 P-1 结构（更高压）[1]
- **LiH₁₀**：C2/c 空间群中稳定 [1]

### 钾氢化物 (K-H 体系)
- **KH₆**：层状结构，H–H 最短键与固体氢对比，研究金属对 H–H 键影响 [3]

### 铷氢化物 (Rb-H 体系)
- **RbH₃**、**RbH₅**：含 Rb⁺ 阳离子、H⁻ 阴离子、H₂ 分子和线性 H₃⁻ 单元 [4]
- **RbH₆**：含聚合 (H₃⁻)∞ 链，呈现一维类液态行为 [4]
- **RbH₉₋ₓ**：8–10 GPa 稳定，伪六方和伪四方结构 [5]

### 铯氢化物 (Cs-H 体系)
- **CsH₇**：P4/nmm 结构，近环境条件可保存 [5]
- **CsH₁₅₊ₓ**：含氢量高达 93 at% [5]

## 碱土金属二元氢化物

### 钙氢化物 (Ca-H 体系)
- **Ca₂H₅**：25 GPa 以上合成，C2/m 结构，含 H₂ 分子层 [6]
- **CaH₄**：116 GPa 合成，bct 结构，弱金属相 [6]

### 锶氢化物 (Sr-H 体系)
- **Sr₃H₁₃**：56–180 GPa 范围形成，C2/m 结构 [7][8]
- **SrH₆**：赝立方结构；带隙 ~0.44–0.51 eV（150 GPa）[7][8]
- **SrH₉**：立方 F-43m 结构 [7]
- **SrH₂₂**：含氢 96 at%，H 亚晶格呈非晶态，超离子玻璃 [7][8]

### 钡氢化物 (Ba-H 体系)
- **BaH₁₂**：含分子氢的金属超氢化物，1.5 Mbar 下超导 [9]

## 过渡金属二元氢化物

### 铬氢化物 (Cr-H 体系)
- **CrH**：常压超导，Tc ≈ 10.6 K [10]
- **CrH₃**：81 GPa 下 Tc ≈ 37.1 K，金属氢亚晶格增强超导 [10]
- **Cr₂Hₙ** (n = 2–4, 6, 8, 16)：多种亚稳和稳定相 [10]

### 铁氢化物 (Fe-H 体系)
- **FeH₆**：213.7 GPa 以上出现 C2/c 结构，非金属性 [3]

### 铟氢化物 (In-H 体系)
- **InH₃**：R-3 对称性，200 GPa 下 Tc = 34.1–40.5 K [11]
- **InH₅**：P21/m 结构，150 GPa 下 Tc = 22.4–27.1 K [11]

### 钨氢化物 (W-H 体系)
- **WH₅**：P6mm，300 GPa 下 λ=0.929，Tc=51.3–60.8 K [1]
- **WH₆**：C2/m，240 GPa 下 λ=0.742，Tc=24.8–31.6 K [1]

### 铅氢化物 (Pb-H 体系)
- **PbH₄**、**PbH₆**：层状结构，Tc 60–100 K [12]
- **PbH₈**：β-Sn 结构，准一维 H 链，Tc 161–178 K [12]

### 铪氢化物 (Hf-H 体系)
- **HfH₂**：压致相变 I4/mmm → Cmma → P21/m，Tc 最高 12.8 K [13]
- **HfH₆**：方钠石笼形结构，范霍夫奇点和费米面嵌套增强 EPC [14]

### 银氢化物 (Ag-H 体系)
- **Ag₂H**：P3m1 对称性，100 GPa 下稳定，金属性但不超导 [15]

## 稀土/锕系二元氢化物

### 镧氢化物 (La-H 体系)
- **LaH₁₀**：Fm3̄m 方钠石笼形结构，170–190 GPa 下 Tc = 250–260 K [16][17]；同位素指数 α≈0.465 [16]
- **LaH₁₆**：P6/mmm 结构，150 GPa 以上稳定，200 GPa 下 Tc≈156 K [17]

### 铈氢化物 (Ce-H 体系)
- **β-CeH₃**：β-UH₃ 同构，笼状骨架，常压可保留 [18]
- **CeH₁₈**：Fddd/Fmmm 结构，300–400 GPa 下 Tc 达 223–285 K [19]

### 钕氢化物 (Nd-H 体系)
- **NdH₄**：I4/mmm，100 GPa 下 λ=0.54，Tc=13.3 K [1]
- **NdH₉**：P63/mmc，120 GPa 下 λ=0.43，Tc=4.3 K [1]

### 钍氢化物 (Th-H 体系)
- **ThH₁₀**：动态不稳定性可能与 Th 原子半径较大有关 [20]
- **ThH₁₈**：Fddd 结构，300 GPa 下 Tc≈131 K [19]

### 锕氢化物 (Ac-H 体系)
- **AcH₁₈**：Fmmm 结构 300 GPa 下 Tc≈206 K；Fddd 结构 400 GPa 下 Tc≈99 K [19]

## 主族元素二元氢化物

### 硫氢化物 (H-S 体系)
- **H₃S**：共价立方结构，111 GPa 以上金属化；200 GPa 下 Tc=191–204 K [21]；非谐效应使 EPC 减少约 30% [22]

### 铝氢化物 (Al-H 体系)
- **AlH₃**：34 GPa 转变为绝缘层状 Pnma 相，73 GPa 转变为半金属 Pm3̄n 相 [23]

### 锗烷 (Ge-H 体系)
- **GeH₄**：~70 GPa 金属化，压缩因子 3.4 [24]

## 结构设计规律与筛选标准

- **高对称性**：反映电子态大简并性，增加态密度，对高温超导至关重要 [20]
- **四个筛选标准**：
  1. 高对称性晶体结构
  2. 不存在类 H₂ 分子单元
  3. H 对费米能级 DOS 的贡献
  4. 电子与高频声子的强耦合 [20]
- **化学模板效应**：金属骨架在间隙区域具有多余阴离子电子，通过模板效应稳定扩展氢晶格 [25]
- **氢亚晶格模式**：方钠石笼形（LaH₁₀）、类石墨烯层（SrH₁₀）、链状（RbH₆）、H₂ 分子单元（InH₃）等 [26]
- **超导 Tc 与 MX/MH 关系**：最轻的 MX/MH 比值最有利于高温超导 [27]
