Repository: loki-449/obsidian

# superconductors vault

> 2026-08-14 起按“知识 / 记录 / 系统”三线管理，知识笔记与用户记录不再混放。

## 目录

```text
superconductors/
  知识库/         知识点：MOC、基础理论、计算方法、文献笔记、学习笔记
    00_MOC
    00_配置备忘
    01_基础知识
    02_理论计算方法
    03_文献笔记
    04_学习笔记
    05_工具与资源
  记录/           操作记录：每日日志、科研计划、课题状态、Agent 学习
    每日研究日志
    科研计划
    我的研究
    Agent学习
  收件箱/         未整理的原始材料
    Clippings
  _待删除/        待清理文件
  _系统/          脚本等非笔记资产
   脚本
  _litpipe/       文献抓取管道（工具代码）
  Templates/      Obsidian 模板
  .obsidian/      Obsidian 配置
```

## 放置规则

- 知识笔记（理论、公式、方法、文献卡片、主题学习笔记）只进 `知识库/`。
- 用户记录（每日研究日志、周/月计划、当前任务状态、Agent 学习日志）只进 `记录/`。
- 网页剪辑等未整理材料先放 `收件箱/Clippings/`，整理后移到对应知识目录。
- 一次性文件或废弃草稿放 `_待删除/`，确认后删除。
- `Templates/`、`_litpipe/`、`_系统/`、`.obsidian/` 是系统资产，不混入知识库。
- 工作台推送文档（每日日志、当前任务状态、学习笔记、周/月/年计划）统一契约见 `_系统/工作台推送约定.md`。
- science_chat 工作日志目录：`E:\claude_work\science_chat\07_每日工作\`，日志链接约定见 `_系统/工作台推送约定.md`。

File: superconductors/知识库/01_基础知识/超导基础理论/BCS理论.md
---
tags: [基础理论, BCS]
created: 2026-05-23
---

# BCS 理论

## 核心思想
> 电子通过与晶格振动（声子）的相互作用形成库珀对，
> 库珀对发生玻色-爱因斯坦凝聚，产生超导态。

## 关键概念

### 库珀对
- 两个电子通过声子媒介产生等效吸引力
- 自旋相反、动量相反
- 结合能极小（~meV量级）

### 能隙
- 超导态与正常态之间存在能隙 Δ
- T=0 时：Δ(0) = 1.764 k_B Tc
- 能隙导致零电阻和迈斯纳效应

## 核心公式

### Tc 表达式
$$T_c = 1.13 \omega_D \exp\left(-\frac{1}{N(0)V}\right)$$

- $\omega_D$：德拜频率
- $N(0)$：费米面态密度
- $V$：电声耦合强度

### 麦克米兰公式
$$T_c = \frac{\omega_{log}}{1.2}\exp\left(-\frac{1.04(1+\lambda)}{\lambda - \mu^*(1+0.62\lambda)}\right)$$

- $\lambda$：电声耦合常数
- $\mu^*$：库仑赝势
- $\omega_{log}$：对数平均声子频率

## 适用范围
- 适用于常规超导体（声子机制）
- 氢化物超导体是强耦合BCS超导体
- 不适用于铜氧化物等非常规超导体

## 相关笔记
- [[声子机制]]
- [[麦克米兰方程]]
- [[Eliashberg方程]]
- [[氢化物超导MOC]]

File: superconductors/知识库/01_基础知识/超导基础理论/LaH10.md
---
tags: [氢化物超导, LaH10, 重要体系]
created: 2026-05-23
---

# LaH₁₀ — 250K 超导体

## 基本信息

| 参数 | 数值 |
|------|------|
| Tc | 250~260 K |
| 压力 | 170~200 GPa |
| 空间群 | Fm-3m |
| 发现年份 | 2019 |
| 发现者 | Somayazulu et al. / Drozdov et al. |

## 晶体结构
- 面心立方结构（Fm-3m）
- La 原子构成 fcc 框架
- H 原子形成32面体笼
- 每个 La 被 32 个 H 包围
- H 形成类似"氢笼"的网络结构

## 超导参数

| 参数 | 数值 |
|------|------|
| λ | ~3.5 |
| ωlog | ~1300 K |
| μ* | 0.13 |

## 与 H3S 的对比

| 对比项 | H3S | LaH10 |
|--------|-----|-------|
| Tc | 203 K | 250 K |
| 压力 | 155 GPa | 170 GPa |
| 结构 | Im-3m | Fm-3m |
| λ | ~2.2 | ~3.5 |
| H配位数 | 12 | 32 |

## 高 Tc 来源
- H 笼结构提供极高声子频率
- La 向 H 转移大量电子
- 强化 H 的电声耦合
- λ 远高于 H3S

## 理论预测历史
- 2017年 Liu et al. 理论预测 Fm-3m 结构
- 2019年两个实验组几乎同时实现
- 理论与实验高度吻合

## 相关文献
- [[Somayazulu2019_LaH10]]
- [[Drozdov2019_LaH10]]
- [[Liu2017_LaH10预测]]

## 相关笔记
- [[H3S]]
- [[化学预压缩机制]]
- [[高压氢化物概述]]
- [[结构预测方法]]

File: superconductors/知识库/01_基础知识/超导基础理论/McMillan与Hill极限.md
---
tags: [超导, BCS, Tc上限]
created: 2026-07-13
---

# McMillan 极限 / Hill 极限

## McMillan 极限（微观来源）

1968 年 McMillan 从 BCS 理论出发分析 Eliashberg 方程，发现：

$$T_c \leq \frac{\Theta_D}{1.45} \approx 30 \text{--} 40 \; \text{K}$$

**物理来源**：电声耦合 $\lambda$ 不可能无限增大。$\lambda$ 本质上是 $\frac{N(E_F)\langle I^2 \rangle}{M\langle\omega^2\rangle}$ 的比值，分子和分母都随材料参数变化。$M\langle\omega^2\rangle$ 是原子质量的加权平均——在氢化物里因为 H 最轻所以可能最大——但同时 $N(E_F)$ 和 $\langle I^2\rangle$ 也受结构稳定性的约束。McMillan 的经验性假设是：对所有已知常规超导体，在晶格不塌缩的前提下 $\lambda \lesssim 2$；代入 Eliashberg 方程计算出这个 30-40 K 的上限。

**H₃S（203 K）和 LaH₁₀（250 K）打破了这个极限。** H₃S 的 $\lambda \approx 2.2$、$\omega_{\log} \approx 1300$ K，代入 Allen-Dynes 得到 Tc ≈ 200 K——这些体系突破了 McMillan 的"λ<2"假设。它们能做到是因为化学预压缩使 H 的声子频率极高（$\omega_{\log}$ 大）的同时保持大 λ，这两个在普通材料中互相矛盾的要求在高压氢化物中同时被满足了。

## Hill 极限（实验/经验统计）

Hill 极限是另一个概念，来自**实验观测**而非理论推导。H. H. Hill 在 1970 年代初期系统性地研究了所有已知的常规超导体，发现没有任何一个材料的 Tc 超过 23.2 K（Nb₃Ge 是当时的记录）。这条 **"实验上无法超越的 23 K"** 线，被后人称为 Hill 极限——在铜氧化物发现之前它持续了约半个世纪。

**和 McMillan 极限的区别**：McMillan 极限是半经验推导（"λ 的上限"），Hill 极限是纯实验统计（"我们找了几十年都找不到超过 23 K 的"）。两个极限在铜氧化物被发现后被同时打破——1986 年 Bednorz & Müller 发现 La-Ba-Cu-O 在 35 K 超导，证明了无论是理论限制还是实验记录的极限都不是绝对的。

## 今天的视角

今天说的"McMillan 极限"通常泛指所有传统声子配对超导体在常压或中等压力下难以突破的 30-40 K 天花板。氢化物超导体用极高压力激活了 H 的高频声子，突破了这一限制。而 Hill 极限现在更多是作为一个历史概念——提醒我们，实验记录的"极限"经常只是因为还没找到正确的体系。

## 与你的工作的关联

你在氢化物（H₃S、LaH₁₀、AXH₃、AXH₈、A₃XH₇）工作中面对的所有体系，其 Tc 都远超这两个"极限"。你计算的 Tc 在 70-250 K 范围，这意味着所有设计体系都利用了高压下化学预压缩打破常规声子配对约束的物理机制。

## 相关笔记

- [[麦克米兰方程]]
- [[BCS理论]]
- [[Eliashberg方程]]
- [[化学预压缩机制]]

File: superconductors/知识库/01_基础知识/超导基础理论/声子机制.md
---
tags: [基础理论, 声子]
created: 2026-05-23
---

# 声子机制

## 物理图像
> 第一个电子经过晶格时使正离子发生位移，
> 形成局部正电荷积累，吸引第二个电子，
> 两个电子通过晶格形成间接吸引。

## 关键参数

### 电声耦合常数 λ
$$\lambda = 2\int_0^\infty \frac{\alpha^2F(\omega)}{\omega}d\omega$$

- λ < 0.3：弱耦合
- 0.3 < λ < 1.0：中等耦合  
- λ > 1.0：强耦合（氢化物通常在1.5~3.0）

### Eliashberg 谱函数
$$\alpha^2F(\omega)$$
- 描述声子态密度与电声耦合强度的乘积
- 是计算 Tc 的核心物理量
- 可通过 DFPT + EPW 计算获得

### 对数平均声子频率
$$\omega_{log} = \exp\left(\frac{2}{\lambda}\int_0^\infty \frac{d\omega}{\omega}\alpha^2F(\omega)\ln\omega\right)$$

## 氢化物中的特殊性
- H 原子质量极轻 → 声子频率极高
- 高频声子 → 高 ωlog → 有利于高 Tc
- 高压下 H-H 键活化 → λ 增大

## 相关笔记
- [[BCS理论]]
- [[Eliashberg方程]]
- [[电声耦合计算]]

File: superconductors/知识库/01_基础知识/超导基础理论/高压氢化物概述.md
---
tags: [氢化物超导, 综述]
created: 2026-05-23
---

# 高压氢化物超导概述

## 发展脉络

| 年份 | 事件 |
|------|------|
| 1968 | Ashcroft 预言金属氢超导 |
| 2004 | Ashcroft 提出化学预压缩概念 |
| 2015 | H3S 实现 203K 超导（Drozdov） |
| 2019 | LaH10 实现 250K 超导（Somayazulu） |
| 2020+ | 大量富氢化合物被预测和发现 |

## 核心机制：化学预压缩
- 将 H 引入金属笼中
- 金属原子对 H 施加等效压力
- 降低实验所需外部压力
- 同时活化 H 的电声耦合

## 高 Tc 的来源
1. **高声子频率**：H 质量轻，振动快
2. **强电声耦合**：金属-H 键的强相互作用
3. **高态密度**：费米面附近电子态密度大

## 重要体系

| 体系 | Tc (K) | 压力 (GPa) |
|------|--------|------------|
| H3S | 203 | 155 |
| LaH10 | 250 | 170 |
| YH9 | 243 | 201 |
| CeH9 | 57 | 100 |

## 当前挑战
- 需要极高压力（100~200 GPa）
- 样品极小，表征困难
- 常压下不稳定

## 相关笔记
- [[化学预压缩机制]]
- [[H3S]]
- [[LaH10]]
- [[氢化物超导MOC]]

File: superconductors/知识库/01_基础知识/超导基础理论/麦克米兰方程.md
---
tags: [基础理论, Tc计算]
created: 2026-05-23
---

# 麦克米兰方程

## 公式

$$T_c = \frac{\omega_{log}}{1.2}\exp\left(-\frac{1.04(1+\lambda)}{\lambda - \mu^*(1+0.62\lambda)}\right)$$

## 参数说明

| 参数 | 含义 | 典型值 |
|------|------|--------|
| $\omega_{log}$ | 对数平均声子频率 | 与材料相关 |
| $\lambda$ | 电声耦合常数 | 氢化物 1.5~3.0 |
| $\mu^*$ | 库仑赝势 | 通常取 0.1~0.13 |

## 适用条件
- 适用于中等耦合强度（λ < 1.5）
- 强耦合体系需用 Allen-Dynes 修正公式
- 氢化物超导体建议用 Allen-Dynes 公式

## Allen-Dynes 修正版本

$$T_c = \frac{\omega_{log}}{1.2}\exp\left(-\frac{1.04(1+\lambda)}{\lambda - \mu^*(1+0.62\lambda)}\right) \cdot f_1 f_2$$

修正因子：
- $f_1$：强耦合修正
- $f_2$：声子谱形状修正

## 计算流程
DFPT计算声子 → 获得 α²F(ω) → 积分得到 λ 和 ωlog → 代入公式得 Tc

## 局限性
- 是半经验公式
- 强耦合下误差较大
- 最精确方法是直接求解 Eliashberg 方程

## 相关笔记
- [[BCS理论]]
- [[Eliashberg方程]]
- [[声子机制]]
- [[电声耦合计算]]
