Repository: loki-449/obsidian

# superconductors vault

> 2026-08-14 起按“知识 / 记录 / 系统”三线管理，知识笔记与用户记录不再混放。

## 目录

```text
superconductors/
  知识库/         知识点：MOC、基础理论、计算方法、文献笔记、学习笔记
    00_MOC
    00_配置备忘
    01_基础知识
    02_理论计算方法
    03_文献笔记
    04_学习笔记
    05_工具与资源
  记录/           操作记录：每日日志、科研计划、课题状态、Agent 学习
    每日研究日志
    科研计划
    我的研究
    Agent学习
  收件箱/         未整理的原始材料
    Clippings
  _待删除/        待清理文件
  _系统/          脚本等非笔记资产
   脚本
  _litpipe/       文献抓取管道（工具代码）
  Templates/      Obsidian 模板
  .obsidian/      Obsidian 配置
```

File: superconductors/知识库/04_学习笔记/镍基超导四大体系调研.md
---
doc_type: learning_note
template_version: 1
source: workbench
updated_at: 2026-08-14
tags: [镍基超导, 四大体系, 调研]
read: true
read_date: 2026-08-03
---

# 镍基超导四大体系调研笔记

> 调研日期：2026-08-03

---

## 一、体系总览与命名规则

镍基超导体目前主要有**两大结构家族**：

### 1. 无限层（Infinite-Layer）家族
通式：R₁₋ₓSrₓNiO₂（R = La, Pr, Nd），对应命名 **Ni112**（R:Ni:O = 1:1:2）。NiO₂ 平面为正方形配位，层间由 R/Sr 离子隔开，无 apical 氧。通过钙钛矿前驱体 RNiO₃ 薄膜的拓扑化学还原（用 CaH₂ 等脱氧）制备。

### 2. Ruddlesden-Popper (RP) 家族
通式：R_{n+1}Ni_nO_{3n+1}，n 为钙钛矿层数：
- n=1 → **214**（R₂NiO₄，如 La₂NiO₄）— 单层 RP
- n=2 → **327**（R₃Ni₂O₇，如 La₃Ni₂O₇）— 双层 RP
- n=3 → **4310**（R₄Ni₃O₁₀，如 La₄Ni₃O₁₀）— 三层 RP
- n=∞ → 113（RNiO₃，钙钛矿母体）

> **关于 "Ni224" 的说明**：您列出的 "224" 在标准命名中对应的是 n=1 RP 相 **214**（La₂NiO₄）。存在两种可能：① 笔误（1→2）；② 某些非正式文献中把 La₂NiO₄ 称为 224。以下按 **214/224** 合并讨论。

此外，还存在**有限层（finite-layer）中间体系**，即 RP 相经拓扑化学还原（去除 apical 氧）得到的 R_{n+1}Ni_nO_{2n+2} 系列：
- n=1 → 213（R₂NiO₃）
- n=2 → 325（R₃Ni₂O₅）
- n=3 → 437（R₄Ni₃O₇）

这是一条连接 RP 和无限层的新兴研究方向。

---

## 二、Ni112 — 无限层镍氧化物

**代表材料**：Nd₀.₈Sr₀.₂NiO₂、Pr₀.₈Sr₀.₂NiO₂、La₀.₈Sr₀.₂NiO₂

### 晶体结构
- **空间群**：P4/mmm（四方）
- **结构特征**：NiO₂ 平面呈正方形配位，无 apical 氧原子。R/Sr 离子层夹在 NiO₂ 平面之间，形成 …NiO₂/R/NiO₂/R… 的层状堆垛
- **与铜氧化物类比**：这是结构上最接近无限层铜氧化物 SrCuO₂ 的镍基体系

### 合成方法
- **关键难点**：无法直接合成块体单晶，必须以薄膜形式制备
- **步骤**：
  1. 在衬底（如 SrTiO₃）上通过 PLD 或 MBE 生长钙钛矿前驱体 RNiO₃ 薄膜
  2. 低温拓扑化学还原（CaH₂，~300–350°C），选择性地去除 apical 氧
  3. 获得亚稳态的无限层 RNiO₂ 相
- **挑战**：还原过程中易产生氧空位无序、氢掺入、薄膜开裂等问题

### 超导性质
| 材料 | 最优 Sr 掺杂 | 最高 Tc | 备注 |
|------|:----------:|:------:|------|
| Nd₁₋ₓSrₓNiO₂ | x ≈ 0.20–0.225 | ~15 K | 研究最广泛的体系 |
| Pr₁₋ₓSrₓNiO₂ | x ≈ 0.20 | ~15–20 K | 近年来 Tc 有所突破 |
| La₁₋ₓSrₓNiO₂ | x ≈ 0.20 | ~9 K | 超导信号较弱 |

### 电子结构特征
- 母体 RNiO₂ 是 Mott/电荷转移绝缘体（有争议），3d⁹ 电子构型（Ni¹⁺）
- Sr 掺杂引入空穴，Ni 的 3d_{x²−y²} 轨道与 O-2p 轨道杂化形成准二维能带
- 费米面由 d_{x²−y²} 主导，d_{z²} 轨道因稀土 5d 电子的自掺杂效应而部分占据
- **强电子关联**，质量重整化因子 m*/m_b ~ 3–5
- 存在赝能隙（pseudogap）行为 → 当前研究热点和争议焦点
- 超流密度较低，超导体积分数通常 < 30%

### 与铜氧化物的关键差异
- 母体 NdNiO₂ 不是纯粹的单带 Hubbard 系统——稀土 5d 带与 Ni-3d 带的杂化不可忽略
- d_{z²} 轨道有额外的空穴口袋，形成三维费米面构型（铜氧化物几乎纯二维）
- 反铁磁交换能 J ~ 30–80 meV（铜氧化物 J ~ 120–150 meV），超导能隙较小
- NdNiO₂ 母体中存在 Nd-5d 的自掺杂效应，使问题比铜氧化物更复杂

### 最新进展（2024–2025）
- 多层无限层镍氧化物 Nd_{n+1}Ni_nO_{2n+2} 的相图已被理论计算 [2502.12144](https://arxiv.org/abs/2502.12144)
- 实现了毫米级自立式（freestanding）超导无限层镍氧化物薄膜的合成 [Nature Synthesis, 2024](https://www.nature.com/articles/s44160-024-00714-2)
- 高结晶度无限层镍氧化物的拓扑化学合成取得突破 [2025](https://wrap.warwick.ac.uk/id/eprint/189831/)

---

## 三、Ni214/224 — 单层 Ruddlesden-Popper 相

**代表材料**：La₂NiO₄（及其变体 Pr₂NiO₄、Nd₂NiO₄）

### 晶体结构
- **n = 1 的 RP 相**：La₂NiO₄，K₂NiF₄ 型结构
- 由单个 NiO₂ 八面体层（含 apical 氧）与(LaO)₂ 岩盐层交替堆垛
- **与 La₂CuO₄ 同构**

### 超导与物理性质
- **La₂NiO₄ 本身不超导**，母体为绝缘体
- 2024 年浙大袁辉球团队在 Nature Physics 报道：过氧掺杂的 La₂NiO₄₊δ 在高压下出现超导迹象，但争议较大——Chinese Physics Letters 上有文章质疑核心观点，认为观察到的实为绝缘体-金属转变而非超导 [CPL, 2024](https://cpl.iphy.ac.cn/article/cstr/32039.14.0256-307X.41.9.097402)
- 2025 年有理论预测：通过拓扑化学氢化（topotactical hydrogenation）可在 La₂NiO₄ 中诱导单带 d 波超导 [arXiv:2504.21426](https://arxiv.org/html/2504.21426v2)
- La₂NiO₄₊δ 中氧间隙（interstitial oxygen）对电子结构有重要影响

### 研究意义
- 作为 RP 系列 n=1 端元，是理解整个 RP 家族电子结构演化的起点
- 提供了从绝缘母体到金属再到超导的完整调控路径模板
- 对 La₂NiO₄ 施加高压后的结构相变研究为理解 327 和 4310 的高压行为提供参考

---

## 四、Ni327 — 双层 Ruddlesden-Popper 相（明星体系）

**代表材料**：La₃Ni₂O₇（及其衍生物 La₂PrNi₂O₇、La₃Ni₂O₇₋δ）

### 重大发现
**2023 年 7 月**，中山大学王猛团队在 Nature 发表里程碑成果：La₃Ni₂O₇ 单晶在 **~14 GPa 高压下出现 ~80 K 的超导迹象**。这是首个在镍氧化物中实现液氮温区超导的体系 [Nature, 2023](https://www.nature.com/articles/s41586-023-06408-7)。

### 晶体结构
- **常压相**：Amam 空间群（正交），NiO₆ 八面体发生协同倾斜（octahedral tilting）
- **高压相**（>14 GPa）：转变为 Fmmm 或 I4/mmm（四方），八面体倾角被压制→Ni-O-Ni 键角趋于 180°
- 结构转变是超导出现的先决条件

### 电子结构与超导机制
- **双 NiO₂ 层**（bilayer）通过 apical 氧桥联
- Ni 的名义价态为 +2.5
- 理论认为超导主要来自 **d_{z²} 轨道的层间配对**（interlayer s±-wave），这与无限层体系的 d_{x²−y²} 配对图像截然不同
- d_{z²} 能带在 Γ 点形成电子型口袋，d_{x²−y²} 能带在 M 点形成空穴型口袋
- 存在强的轨道间 Hund 耦合和层间杂化
- Fermi liquid description 和 Hund metal 描述同时存在讨论

### 超导性质的实验争议
- **零电阻 vs 电阻下降**：部分研究组观察到零电阻，另一些仅观测到电阻陡降后趋于饱和
- **迈斯纳效应**：交流磁化率的抗磁信号较弱且有争议
- **超导体积分数**：多数实验超导体积分数远低于 100%，存在 filamentary（丝状）超导的可能
- **块体超导 vs 界面/丝状超导**：目前争议焦点——是否 intrinsic bulk 超导？

### 关键突破（2024–2025）
- 中科院物理所程金光/周睿团队在高压下实现了 La₂PrNi₂O₇ 的块体高温超导电性，迈斯纳效应显著增强
- 发现 La₃Ni₂O₇₋δ（即氧空位型 La₃Ni₂O₆.₅）在常压下就能出现超导 [2024](https://pubmed.ncbi.nlm.nih.gov/38381798/)
- 化学压力（替代 La 为更小的稀土离子）可以部分模拟物理压力的效果

### 相图理解
- 对 La₃Ni₂O₇ 加压：绝缘体/不良金属 → 结构相变（~14 GPa）→ 超导出现（T_c ~ 80 K）→ 更高压下 T_c 缓慢下降
- 近期研究还发现，在低压区（< 10 GPa）可能存在自旋密度波（SDW）或电荷密度波（CDW）序

---

## 五、Ni4310 — 三层 Ruddlesden-Popper 相

**代表材料**：La₄Ni₃O₁₀、Pr₄Ni₃O₁₀

### 晶体结构
- **n = 3 的 RP 相**：La₄Ni₃O₁₀，三个共角 NiO₆ 八面体层被(LaO)₂ 岩盐层隔开
- 常压下空间群为 Bmab 或 Fmmm，存在八面体倾转
- 三层 NiO₂（外层+内层）产生更丰富的轨道物理

### 超导发现
- **2024 年**：Nature 发表 La₄Ni₃O₁₀₋δ 单晶在高压下的超导证据，Tc ~ 20–30 K [Nature, 2024](https://www.nature.com/articles/s41586-024-07553-3)
- **2025 年**：赵俊团队（复旦大学）在 Physical Review X 发表 Pr₄Ni₃O₁₀ 单晶的块体超导证据 [PRX, 2025](https://journals.aps.org/prx/abstract/10.1103/PhysRevX.15.021008)
- **Tc 明显低于 327**：三层体系的 Tc（~20–30 K）远低于双层体系（~80 K），暗示层数是一个关键变量

### 电子结构特征
- **三层分化**（layer differentiation）：外层 NiO₂ 层与内层 NiO₂ 层的电子结构不同
  - 外层 Ni 更接近 La₂NiO₄（n=1）的特征
  - 内层 Ni 更接近体材料 LaNiO₃（n=∞）的特征
- 存在分子轨道（molecular orbital）效应：三层之间通过 apical 氧桥形成成键/反键分子轨道态 [2024, PRB](https://par.nsf.gov/biblio/10543484)
- 费米面由 d_{z²} 和 d_{x²−y²} 轨道共同贡献
- **各向同性超导**：2025 年上临界场的测量表明 La₄Ni₃O₁₀ 的超导具有三维各向同性特征（与 112 的二维超导形成鲜明对比）[arXiv:2502.14410](https://ui.adsabs.harvard.edu/abs/2025arXiv250214410P/abstract)

### 氧空位效应
- La₄Ni₃O₁₀₋δ 中氧缺陷 δ 对超导至关重要
- 氧缺陷倾向于在外层 NiO₂ 平面形成
- 适当的 δ 通过调控 Ni 价态和轨道占据来优化超导

---

## 六、四大体系对比总表

| 特征 | Ni112 | Ni214/224 | Ni327 | Ni4310 |
|:------|:------:|:---------:|:-----:|:------:|
| **化学式** | R₁₋ₓSrₓNiO₂ | R₂NiO₄ | R₃Ni₂O₇ | R₄Ni₃O₁₀ |
| **结构家族** | 无限层 | RP n=1 | RP n=2 | RP n=3 |
| **NiOₓ 配位数** | 4（正方形） | 6（八面体） | 6（八面体） | 6（八面体） |
| **Ni 层数** | 1（无限层） | 1 | 2 | 3 |
| **Ni 价态** | +1（母体）→ +1.2 | +2 | +2.5 | +2.33 → +2.67 |
| **最高 Tc** | ~15–20 K | 不超导（有争议） | ~80 K | ~20–30 K |
| **Tc 条件** | 薄膜 + Sr掺杂 | — | 高压 ~14 GPa | 高压 + O缺陷 |
| **超导配对** | d_{x²−y²} 主导 | — | d_{z²} 层间配对 | d_{z²}+d_{x²−y²} |
| **形态** | 薄膜（必须） | 单晶/薄膜 | 单晶 | 单晶 |
| **主要挑战** | 薄膜质量、体积分数 | 超导存在性 | 超导体积分数 | 样品品质控制 |
| **维度性** | 准二维 | 二维 | 三维 | 各向同性三维 |
| **发现年份** | 2019 | — | 2023 | 2024 |

---

## 七、关键科学问题与开放争议

### 1. 配对对称性
- **112**：多数证据指向 d_{x²−y²} 波，与铜氧化物类似
- **327**：理论预测为 s± 波（层间配对），实验证据不足
- **4310**：配对对称性尚未确定

### 2. 超导是否为本征块体特性？
- **327** 的超导体积分数低是当前最大争议。filamentary 超导 vs bulk 超导
- 存在解释：样品不均匀性、相分离、或本征的低超流密度

### 3. 层数效应
- 为什么 Tc(n=2) ≫ Tc(n=3) ≫ Tc(n=1=0)？
- 理论解释：双层（bilayer）中 d_{z²} 轨道的层间耦合提供了独特的配对通道，三层中外层/内层分化削弱了此效应 [theory, 2024](https://www.nature.com/articles/s41467-024-52001-5)

### 4. 与铜氧化物的类比与差异
| | 铜氧化物 | 镍氧化物 |
|:--|:------|:------|
| 母体 | 反铁磁 Mott 绝缘体 | 金属/弱绝缘体（有争议） |
| 单带描述 | 相对适用 | 多带（d_{z²} 不可忽略） |
| J（超交换） | 120–150 meV | 30–80 meV |
| 配对对称性 | d_{x²−y²} | 可能多重（取决于体系） |
| 最高 Tc | ~135 K（常压） | ~80 K（高压） |
| 制备方式 | 单晶/薄膜均可 | 112需薄膜，327/4310需高压 |

### 5. 赝能隙（Pseudogap）问题
- 112 体系中是否像铜氧化物那样存在赝能隙相是开放问题
- ARPES 和 STM 实验证据相互矛盾
- 327 体系在常压下可出现密度波序（电荷/自旋），可能与赝能隙有关

---

## 八、阅读建议

要深入理解四个体系，建议按以下顺序阅读：

1. **综述**：Nature Reviews Physics 综述（2025）— 系统梳理 infinite-layer 和 RP 镍氧化物 [链接](https://www.nature.com/articles/s42254-025-00898-2)
2. **112 起点**：Danfeng Li et al., *Nature* 572, 624 (2019) — 无限层镍氧化物超导的首个报道
3. **327 突破**：H. Sun et al., *Nature* 621, 493 (2023) — 高温超导的里程碑发现
4. **4310 拓展**：Y. Zhu et al., *Nature* 631, 531 (2024) — 三层镍氧化物超导
5. **理论框架**：多层有限层镍氧化物的超导相图预测 [arXiv:2502.12144](https://arxiv.org/abs/2502.12144)
6. **最新综述**：中国科学家 NSR 综述（2025）[PMC](https://pmc.ncbi.nlm.nih.gov/articles/PMC12512173/)

---

## 九、你提到的那段文字的关系

你之前给的关于 La₃Ni₂O₇（327）轨道物理的描述：
- d_{z²} 能带平坦、强关联（重整化 5–8）→ 这与 327 的双层配对图像一致
- d_{x²−y²} 能带关联较弱（重整化 2–3）→ 解释了为什么 112 体系（d_{x²−y²} 配对）Tc 较低
- 112 K 的 CDW 转变 → 这是 327 体系的常压特性，CDW 被压制后出现超导
- **轨道选择的 Mott 物理**（orbital-selective Mottness）→ 这是当前镍基超导理论的核心概念之一

这段描述聚焦的是 **327（双层 RP）** 的物理，而不是四个体系的全面对比。上述调研可以作为进一步学习这四个体系的框架。

---

## 十、相关笔记

- [[La3Ni2O7-层间层内电子对比分析]] — 327 层间/层内电子结构六维对比
- [[J值与Tc关系跨体系调研]]（记录/我的研究/未来课题规划/J值&Tc关系整理/03_J值与镍基超导调研）— 本文四体系数据在跨体系J-Tc标度中的位置
- [[J值实验与理论计算文献汇总]]（记录/我的研究/未来课题规划/J值&Tc关系整理/03_J值与镍基超导调研）— 按体系分类的J值实验/理论文献
- [[多轨道Hubbard模型]]（知识库/01_基础知识/强关联/03_J值与镍基超导调研）— 四体系差异的模型层解释

## 模板章节映射

- 核心知识点 → 一至六章（体系总览、各体系结构/电子结构/性质、对比总表）
- 关键问题 → 七、关键科学问题与开放争议
- 与我研究的关联 → 九、你提到的那段文字的关系；十、相关笔记
- 参考资料 → 八、阅读建议；十、相关笔记
